Repository: cocouw/DIRECT_project

File: Code+data/Density.csv (part 1 of 3)
,NAME_CAT,SMILE_CAT,NAME_ANI,SMILE_ANI,T,P,densiy (kg/m3),reference,,,,,,,,,,,,,,,,
1,"1-butyl-2,3-dimethyl-1H-imidazolium ",CCCC[NH+]1C=CN(C1C)C,bis(trifluoromethylsulfonyl)amide,"C(F)(F)(F)S(=O)(=O)[N-]S(=O)(=O)C(F)(F)F
",278.15,101.325,1437.39,"Tagiuri, A.; Sumon, K. Z.; Henni, A. (2014) Fluid Phase Equilib. 380, 39-47.",,,,,,,,,,,,,,,,
2,"1-butyl-2,3-dimethyl-1H-imidazolium ",CCCC[NH+]1C=CN(C1C)C,bis(trifluoromethylsulfonyl)amide,"C(F)(F)(F)S(=O)(=O)[N-]S(=O)(=O)C(F)(F)F
",283.15,101.325,1432.61,"Tagiuri, A.; Sumon, K. Z.; Henni, A. (2014) Fluid Phase Equilib. 380, 39-47.",,,,,,,,,,,,,,,,
3,"1-butyl-2,3-dimethyl-1H-imidazolium ",CCCC[NH+]1C=CN(C1C)C,bis(trifluoromethylsulfonyl)amide,"C(F)(F)(F)S(=O)(=O)[N-]S(=O)(=O)C(F)(F)F
",288.15,101.325,1427.91,"Tagiuri, A.; Sumon, K. Z.; Henni, A. (2014) Fluid Phase Equilib. 380, 39-47.",,,,,,,,,,,,,,,,
4,"1-butyl-2,3-dimethyl-1H-imidazolium ",CCCC[NH+]1C=CN(C1C)C,bis(trifluoromethylsulfonyl)amide,"C(F)(F)(F)S(=O)(=O)[N-]S(=O)(=O)C(F)(F)F
",293.15,101.325,1423.31,"Tagiuri, A.; Sumon, K. Z.; Henni, A. (2014) Fluid Phase Equilib. 380, 39-47.",,,,,,,,,,,,,,,,
5,"1-butyl-2,3-dimethyl-1H-imidazolium ",CCCC[NH+]1C=CN(C1C)C,bis(trifluoromethylsulfonyl)amide,"C(F)(F)(F)S(=O)(=O)[N-]S(=O)(=O)C(F)(F)F
",298.15,101.325,1418.69,"Tagiuri, A.; Sumon, K. Z.; Henni, A. (2014) Fluid Phase Equilib. 380, 39-47.",,,,,,,,,,,,,,,,
6,"1-butyl-2,3-dimethyl-1H-imidazolium ",CCCC[NH+]1C=CN(C1C)C,bis(trifluoromethylsulfonyl)amide,"C(F)(F)(F)S(=O)(=O)[N-]S(=O)(=O)C(F)(F)F
",303.15,101.325,1414.07,"Tagiuri, A.; Sumon, K. Z.; Henni, A. (2014) Fluid Phase Equilib. 380, 39-47.",,,,,,,,,,,,,,,,
7,"1-butyl-2,3-dimethyl-1H-imidazolium ",CCCC[NH+]1C=CN(C1C)C,bis(trifluoromethylsulfonyl)amide,"C(F)(F)(F)S(=O)(=O)[N-]S(=O)(=O)C(F)(F)F
",308.15,101.325,1409.46,"Tagiuri, A.; Sumon, K. Z.; Henni, A. (2014) Fluid Phase Equilib. 380, 39-47.",,,,,,,,,,,,,,,,
8,"1-butyl-2,3-dimethyl-1H-imidazolium ",CCCC[NH+]1C=CN(C1C)C,bis(trifluoromethylsulfonyl)amide,"C(F)(F)(F)S(=O)(=O)[N-]S(=O)(=O)C(F)(F)F
",313.15,101.325,1404.86,"Tagiuri, A.; Sumon, K. Z.; Henni, A. (2014) Fluid Phase Equilib. 380, 39-47.",,,,,,,,,,,,,,,,
9,"1-butyl-2,3-dimethyl-1H-imidazolium ",CCCC[NH+]1C=CN(C1C)C,bis(trifluoromethylsulfonyl)amide,"C(F)(F)(F)S(=O)(=O)[N-]S(=O)(=O)C(F)(F)F
",318.15,101.325,1400.25,"Tagiuri, A.; Sumon, K. Z.; Henni, A. (2014) Fluid Phase Equilib. 380, 39-47.",,,,,,,,,,,,,,,,
10,"1-butyl-2,3-dimethyl-1H-imidazolium ",CCCC[NH+]1C=CN(C1C)C,bis(trifluoromethylsulfonyl)amide,"C(F)(F)(F)S(=O)(=O)[N-]S(=O)(=O)C(F)(F)F
",323.15,101.325,1395.67,"Tagiuri, A.; Sumon, K. Z.; Henni, A. (2014) Fluid Phase Equilib. 380, 39-47.",,,,,,,,,,,,,,,,
11,"1-butyl-2,3-dimethyl-1H-imidazolium ",CCCC[NH+]1C=CN(C1C)C,bis(trifluoromethylsulfonyl)amide,"C(F)(F)(F)S(=O)(=O)[N-]S(=O)(=O)C(F)(F)F
",328.15,101.325,1391.1,"Tagiuri, A.; Sumon, K. Z.; Henni, A. (2014) Fluid Phase Equilib. 380, 39-47.",,,,,,,,,,,,,,,,
12,"1-butyl-2,3-dimethyl-1H-imidazolium ",CCCC[NH+]1C=CN(C1C)C,bis(trifluoromethylsulfonyl)amide,"C(F)(F)(F)S(=O)(=O)[N-]S(=O)(=O)C(F)(F)F
",333.15,101.325,1386.54,"Tagiuri, A.; Sumon, K. Z.; Henni, A. (2014) Fluid Phase Equilib. 380, 39-47.",,,,,,,,,,,,,,,,
13,"1-butyl-2,3-dimethyl-1H-imidazolium ",CCCC[NH+]1C=CN(C1C)C,bis(trifluoromethylsulfonyl)amide,"C(F)(F)(F)S(=O)(=O)[N-]S(=O)(=O)C(F)(F)F
",338.15,101.325,1381.98,"Tagiuri, A.; Sumon, K. Z.; Henni, A. (2014) Fluid Phase Equilib. 380, 39-47.",,,,,,,,,,,,,,,,
14,"1-butyl-2,3-dimethyl-1H-imidazolium ",CCCC[NH+]1C=CN(C1C)C,bis(trifluoromethylsulfonyl)amide,"C(F)(F)(F)S(=O)(=O)[N-]S(=O)(=O)C(F)(F)F
",343.15,101.325,1377.44,"Tagiuri, A.; Sumon, K. Z.; Henni, A. (2014) Fluid Phase Equilib. 380, 39-47.",,,,,,,,,,,,,,,,
15,"1-butyl-2,3-dimethyl-1H-imidazolium ",CCCC[NH+]1C=CN(C1C)C,bis(trifluoromethylsulfonyl)amide,"C(F)(F)(F)S(=O)(=O)[N-]S(=O)(=O)C(F)(F)F
",348.15,101.325,1372.92,"Tagiuri, A.; Sumon, K. Z.; Henni, A. (2014) Fluid Phase Equilib. 380, 39-47.",,,,,,,,,,,,,,,,
16,"1-butyl-2,3-dimethyl-1H-imidazolium ",CCCC[NH+]1C=CN(C1C)C,bis(trifluoromethylsulfonyl)amide,"C(F)(F)(F)S(=O)(=O)[N-]S(=O)(=O)C(F)(F)F
",353.15,101.325,1368.39,"Tagiuri, A.; Sumon, K. Z.; Henni, A. (2014) Fluid Phase Equilib. 380, 39-47.",,,,,,,,,,,,,,,,
17,"1-butyl-2,3-dimethylimidazolium ",CCCCN1C=C[N+](=C1C)C,hexafluorophosphate,F[P-](F)(F)(F)(F)F,308.17,101.325,1342.4,"Souckova, M.; Klomfar, J.; Patek, J. (2014) J. Chem. Thermodyn. 77, 31-39.",,,,,,,,,,,,,,,,
18,"1-butyl-2,3-dimethylimidazolium ",CCCCN1C=C[N+](=C1C)C,hexafluorophosphate,F[P-](F)(F)(F)(F)F,313.09,101.325,1338.43,"Souckova, M.; Klomfar, J.; Patek, J. (2014) J. Chem. Thermodyn. 77, 31-39.",,,,,,,,,,,,,,,,
19,"1-butyl-2,3-dimethylimidazolium ",CCCCN1C=C[N+](=C1C)C,hexafluorophosphate,F[P-](F)(F)(F)(F)F,318.12,101.325,1334.34,"Souckova, M.; Klomfar, J.; Patek, J. (2014) J. Chem. Thermodyn. 77, 31-39.",,,,,,,,,,,,,,,,
20,"1-butyl-2,3-dimethylimidazolium ",CCCCN1C=C[N+](=C1C)C,hexafluorophosphate,F[P-](F)(F)(F)(F)F,323.15,101.325,1330.39,"Souckova, M.; Klomfar, J.; Patek, J. (2014) J. Chem. Thermodyn. 77, 31-39.",,,,,,,,,,,,,,,,
21,"1-butyl-2,3-dimethylimidazolium ",CCCCN1C=C[N+](=C1C)C,hexafluorophosphate,F[P-](F)(F)(F)(F)F,328.24,101.325,1326.32,"Souckova, M.; Klomfar, J.; Patek, J. (2014) J. Chem. Thermodyn. 77, 31-39.",,,,,,,,,,,,,,,,
22,"1-butyl-2,3-dimethylimidazolium ",CCCCN1C=C[N+](=C1C)C,hexafluorophosphate,F[P-](F)(F)(F)(F)F,333.37,101.325,1322.54,"Souckova, M.; Klomfar, J.; Patek, J. (2014) J. Chem. Thermodyn. 77, 31-39.",,,,,,,,,,,,,,,,
23,"1-butyl-2,3-dimethylimidazolium ",CCCCN1C=C[N+](=C1C)C,hexafluorophosphate,F[P-](F)(F)(F)(F)F,338.85,101.325,1318.34,"Souckova, M.; Klomfar, J.; Patek, J. (2014) J. Chem. Thermodyn. 77, 31-39.",,,,,,,,,,,,,,,,
24,"1-butyl-2,3-dimethylimidazolium ",CCCCN1C=C[N+](=C1C)C,hexafluorophosphate,F[P-](F)(F)(F)(F)F,343.33,101.325,1314.8,"Souckova, M.; Klomfar, J.; Patek, J. (2014) J. Chem. Thermodyn. 77, 31-39.",,,,,,,,,,,,,,,,
25,"1-butyl-2,3-dimethylimidazolium ",CCCCN1C=C[N+](=C1C)C,hexafluorophosphate,F[P-](F)(F)(F)(F)F,347.97,101.325,1310.87,"Souckova, M.; Klomfar, J.; Patek, J. (2014) J. Chem. Thermodyn. 77, 31-39.",,,,,,,,,,,,,,,,
26,"1-butyl-2,3-dimethylimidazolium ",CCCCN1C=C[N+](=C1C)C,hexafluorophosphate,F[P-](F)(F)(F)(F)F,352.71,101.325,1307.2,"Souckova, M.; Klomfar, J.; Patek, J. (2014) J. Chem. Thermodyn. 77, 31-39.",,,,,,,,,,,,,,,,
27,"1-butyl-2,3-dimethylimidazolium ",CCCCN1C=C[N+](=C1C)C,hexafluorophosphate,F[P-](F)(F)(F)(F)F,357.94,101.325,1302.89,"Souckova, M.; Klomfar, J.; Patek, J. (2014) J. Chem. Thermodyn. 77, 31-39.",,,,,,,,,,,,,,,,
28,"1-butyl-2,3-dimethylimidazolium ",CCCCN1C=C[N+](=C1C)C,hexafluorophosphate,F[P-](F)(F)(F)(F)F,364.63,101.325,1298.26,"Souckova, M.; Klomfar, J.; Patek, J. (2014) J. Chem. Thermodyn. 77, 31-39.",,,,,,,,,,,,,,,,
29,"1-butyl-2,3-dimethylimidazolium ",CCCCN1C=C[N+](=C1C)C,tetrafluoroborate,[B-](F)(F)(F)F,288.15,101.325,1199.9,"Pal, A.; Kumar, B.; Kang, T. S. (2013) Fluid Phase Equilib. 358, 241-249.",,,,,,,,,,,,,,,,
30,"1-butyl-2,3-dimethylimidazolium ",CCCCN1C=C[N+](=C1C)C,tetrafluoroborate,[B-](F)(F)(F)F,293.15,101.325,1196.72,"Pal, A.; Kumar, B.; Kang, T. S. (2013) Fluid Phase Equilib. 358, 241-249.",,,,,,,,,,,,,,,,
31,"1-butyl-2,3-dimethylimidazolium ",CCCCN1C=C[N+](=C1C)C,tetrafluoroborate,[B-](F)(F)(F)F,298.15,101.325,1193.34,"Pal, A.; Kumar, B.; Kang, T. S. (2013) Fluid Phase Equilib. 358, 241-249.",,,,,,,,,,,,,,,,
32,"1-butyl-2,3-dimethylimidazolium ",CCCCN1C=C[N+](=C1C)C,tetrafluoroborate,[B-](F)(F)(F)F,303.15,101.325,1189.92,"Pal, A.; Kumar, B.; Kang, T. S. (2013) Fluid Phase Equilib. 358, 241-249.",,,,,,,,,,,,,,,,
33,"1-butyl-2,3-dimethylimidazolium ",CCCCN1C=C[N+](=C1C)C,tetrafluoroborate,[B-](F)(F)(F)F,308.15,101.325,1186.52,"Pal, A.; Kumar, B.; Kang, T. S. (2013) Fluid Phase Equilib. 358, 241-249.",,,,,,,,,,,,,,,,
34,"1-butyl-2,3-dimethylimidazolium ",CCCCN1C=C[N+](=C1C)C,tetrafluoroborate,[B-](F)(F)(F)F,313.15,101.325,1183.17,"Pal, A.; Kumar, B.; Kang, T. S. (2013) Fluid Phase Equilib. 358, 241-249.",,,,,,,,,,,,,,,,
35,"1-butyl-2,3-dimethylimidazolium ",CCCCN1C=C[N+](=C1C)C,tetrafluoroborate,[B-](F)(F)(F)F,318.15,101.325,1179.54,"Pal, A.; Kumar, B.; Kang, T. S. (2013) Fluid Phase Equilib. 358, 241-249.",,,,,,,,,,,,,,,,
36,1-butyl-3-methylimidazolium ,CCCCN1C=C[N+](=C1)C,acetate,CC(=O)[O-],283.15,101.325,1062.2,"Almeida, H. F. D.; Passos, H.; Lopes-da-Silva, J. A.; Fernandes, A. M.; Freire, M. G.; Coutinho, J. A. P. (2012) J. Chem. Eng. Data 57(11), 3005-3013.",,,,,,,,,,,,,,,,
37,1-butyl-3-methylimidazolium ,CCCCN1C=C[N+](=C1)C,acetate,CC(=O)[O-],288.15,101.325,1058.9,"Almeida, H. F. D.; Passos, H.; Lopes-da-Silva, J. A.; Fernandes, A. M.; Freire, M. G.; Coutinho, J. A. P. (2012) J. Chem. Eng. Data 57(11), 3005-3013.",,,,,,,,,,,,,,,,
38,1-butyl-3-methylimidazolium ,CCCCN1C=C[N+](=C1)C,acetate,CC(=O)[O-],293.15,101.325,1055.5,"Almeida, H. F. D.; Passos, H.; Lopes-da-Silva, J. A.; Fernandes, A. M.; Freire, M. G.; Coutinho, J. A. P. (2012) J. Chem. Eng. Data 57(11), 3005-3013.",,,,,,,,,,,,,,,,
39,1-butyl-3-methylimidazolium ,CCCCN1C=C[N+](=C1)C,acetate,CC(=O)[O-],298.15,101.325,1052.3,"Almeida, H. F. D.; Passos, H.; Lopes-da-Silva, J. A.; Fernandes, A. M.; Freire, M. G.; Coutinho, J. A. P. (2012) J. Chem. Eng. Data 57(11), 3005-3013.",,,,,,,,,,,,,,,,
40,1-butyl-3-methylimidazolium ,CCCCN1C=C[N+](=C1)C,acetate,CC(=O)[O-],303.15,101.325,1049.2,"Almeida, H. F. D.; Passos, H.; Lopes-da-Silva, J. A.; Fernandes, A. M.; Freire, M. G.; Coutinho, J. A. P. (2012) J. Chem. Eng. Data 57(11), 3005-3013.",,,,,,,,,,,,,,,,
41,1-butyl-3-methylimidazolium ,CCCCN1C=C[N+](=C1)C,acetate,CC(=O)[O-],308.15,101.325,1046.1,"Almeida, H. F. D.; Passos, H.; Lopes-da-Silva, J. A.; Fernandes, A. M.; Freire, M. G.; Coutinho, J. A. P. (2012) J. Chem. Eng. Data 57(11), 3005-3013.",,,,,,,,,,,,,,,,
42,1-butyl-3-methylimidazolium ,CCCCN1C=C[N+](=C1)C,acetate,CC(=O)[O-],313.15,101.325,1043,"Almeida, H. F. D.; Passos, H.; Lopes-da-Silva, J. A.; Fernandes, A. M.; Freire, M. G.; Coutinho, J. A. P. (2012) J. Chem. Eng. Data 57(11), 3005-3013.",,,,,,,,,,,,,,,,
43,1-butyl-3-methylimidazolium ,CCCCN1C=C[N+](=C1)C,acetate,CC(=O)[O-],318.15,101.325,1040,"Almeida, H. F. D.; Passos, H.; Lopes-da-Silva, J. A.; Fernandes, A. M.; Freire, M. G.; Coutinho, J. A. P. (2012) J. Chem. Eng. Data 57(11), 3005-3013.",,,,,,,,,,,,,,,,
44,1-butyl-3-methylimidazolium ,CCCCN1C=C[N+](=C1)C,acetate,CC(=O)[O-],323.15,101.325,1037,"Almeida, H. F. D.; Passos, H.; Lopes-da-Silva, J. A.; Fernandes, A. M.; Freire, M. G.; Coutinho, J. A. P. (2012) J. Chem. Eng. Data 57(11), 3005-3013.",,,,,,,,,,,,,,,,
45,1-butyl-3-methylimidazolium ,CCCCN1C=C[N+](=C1)C,acetate,CC(=O)[O-],328.15,101.325,1034,"Almeida, H. F. D.; Passos, H.; Lopes-da-Silva, J. A.; Fernandes, A. M.; Freire, M. G.; Coutinho, J. A. P. (2012) J. Chem. Eng. Data 57(11), 3005-3013.",,,,,,,,,,,,,,,,
46,1-butyl-3-methylimidazolium ,CCCCN1C=C[N+](=C1)C,acetate,CC(=O)[O-],333.15,101.325,1031,"Almeida, H. F. D.; Passos, H.; Lopes-da-Silva, J. A.; Fernandes, A. M.; Freire, M. G.; Coutinho, J. A. P. (2012) J. Chem. Eng. Data 57(11), 3005-3013.",,,,,,,,,,,,,,,,
47,1-butyl-3-methylimidazolium ,CCCCN1C=C[N+](=C1)C,acetate,CC(=O)[O-],338.15,101.325,1028,"Almeida, H. F. D.; Passos, H.; Lopes-da-Silva, J. A.; Fernandes, A. M.; Freire, M. G.; Coutinho, J. A. P. (2012) J. Chem. Eng. Data 57(11), 3005-3013.",,,,,,,,,,,,,,,,
48,1-butyl-3-methylimidazolium ,CCCCN1C=C[N+](=C1)C,acetate,CC(=O)[O-],343.15,101.325,1025,"Almeida, H. F. D.; Passos, H.; Lopes-da-Silva, J. A.; Fernandes, A. M.; Freire, M. G.; Coutinho, J. A. P. (2012) J. Chem. Eng. Data 57(11), 3005-3013.",,,,,,,,,,,,,,,,
49,1-butyl-3-methylimidazolium ,CCCCN1C=C[N+](=C1)C,acetate,CC(=O)[O-],348.15,101.325,1022.1,"Almeida, H. F. D.; Passos, H.; Lopes-da-Silva, J. A.; Fernandes, A. M.; Freire, M. G.; Coutinho, J. A. P. (2012) J. Chem. Eng. Data 57(11), 3005-3013.",,,,,,,,,,,,,,,,
50,1-butyl-3-methylimidazolium ,CCCCN1C=C[N+](=C1)C,acetate,CC(=O)[O-],353.15,101.325,1019.1,"Almeida, H. F. D.; Passos, H.; Lopes-da-Silva, J. A.; Fernandes, A. M.; Freire, M. G.; Coutinho, J. A. P. (2012) J. Chem. Eng. Data 57(11), 3005-3013.",,,,,,,,,,,,,,,,
51,1-butyl-3-methylimidazolium ,CCCCN1C=C[N+](=C1)C,acetate,CC(=O)[O-],358.15,101.325,1016.2,"Almeida, H. F. D.; Passos, H.; Lopes-da-Silva, J. A.; Fernandes, A. M.; Freire, M. G.; Coutinho, J. A. P. (2012) J. Chem. Eng. Data 57(11), 3005-3013.",,,,,,,,,,,,,,,,
52,1-butyl-3-methylimidazolium ,CCCCN1C=C[N+](=C1)C,acetate,CC(=O)[O-],363.15,101.325,1013.3,"Almeida, H. F. D.; Passos, H.; Lopes-da-Silva, J. A.; Fernandes, A. M.; Freire, M. G.; Coutinho, J. A. P. (2012) J. Chem. Eng. Data 57(11), 3005-3013.",,,,,,,,,,,,,,,,
53,1-butyl-3-methylimidazolium ,CCCCN1C=C[N+](=C1)C,bis(perfluoroethylsulfonyl)imide,C(C(F)(F)S(=O)(=O)[N-]S(=O)(=O)C(C(F)(F)F)(F)F)(F)(F)F,273.15,101,1539.6,"Nazet, A.; Sokolov, S.; Sonnleitner, T.; Makino, T.; Kanakubo, M.; Buchner, R. (2015) J. Chem. Eng. Data 60(8), 2400-2411.",,,,,,,,,,,,,,,,
54,1-butyl-3-methylimidazolium ,CCCCN1C=C[N+](=C1)C,bis(perfluoroethylsulfonyl)imide,C(C(F)(F)S(=O)(=O)[N-]S(=O)(=O)C(C(F)(F)F)(F)F)(F)(F)F,278.15,101,1534,"Nazet, A.; Sokolov, S.; Sonnleitner, T.; Makino, T.; Kanakubo, M.; Buchner, R. (2015) J. Chem. Eng. Data 60(8), 2400-2411.",,,,,,,,,,,,,,,,
55,1-butyl-3-methylimidazolium ,CCCCN1C=C[N+](=C1)C,bis(perfluoroethylsulfonyl)imide,C(C(F)(F)S(=O)(=O)[N-]S(=O)(=O)C(C(F)(F)F)(F)F)(F)(F)F,283.15,101,1528.5,"Nazet, A.; Sokolov, S.; Sonnleitner, T.; Makino, T.; Kanakubo, M.; Buchner, R. (2015) J. Chem. Eng. Data 60(8), 2400-2411.",,,,,,,,,,,,,,,,
56,1-butyl-3-methylimidazolium ,CCCCN1C=C[N+](=C1)C,bis(perfluoroethylsulfonyl)imide,C(C(F)(F)S(=O)(=O)[N-]S(=O)(=O)C(C(F)(F)F)(F)F)(F)(F)F,288.15,101,1523.9,"Nazet, A.; Sokolov, S.; Sonnleitner, T.; Makino, T.; Kanakubo, M.; Buchner, R. (2015) J. Chem. Eng. Data 60(8), 2400-2411.",,,,,,,,,,,,,,,,
57,1-butyl-3-methylimidazolium ,CCCCN1C=C[N+](=C1)C,bis(perfluoroethylsulfonyl)imide,C(C(F)(F)S(=O)(=O)[N-]S(=O)(=O)C(C(F)(F)F)(F)F)(F)(F)F,293.15,101,1518.5,"Nazet, A.; Sokolov, S.; Sonnleitner, T.; Makino, T.; Kanakubo, M.; Buchner, R. (2015) J. Chem. Eng. Data 60(8), 2400-2411.",,,,,,,,,,,,,,,,
58,1-butyl-3-methylimidazolium ,CCCCN1C=C[N+](=C1)C,bis(perfluoroethylsulfonyl)imide,C(C(F)(F)S(=O)(=O)[N-]S(=O)(=O)C(C(F)(F)F)(F)F)(F)(F)F,298.15,101,1513.2,"Nazet, A.; Sokolov, S.; Sonnleitner, T.; Makino, T.; Kanakubo, M.; Buchner, R. (2015) J. Chem. Eng. Data 60(8), 2400-2411.",,,,,,,,,,,,,,,,
59,1-butyl-3-methylimidazolium ,CCCCN1C=C[N+](=C1)C,bis(perfluoroethylsulfonyl)imide,C(C(F)(F)S(=O)(=O)[N-]S(=O)(=O)C(C(F)(F)F)(F)F)(F)(F)F,303.15,101,1508,"Nazet, A.; Sokolov, S.; Sonnleitner, T.; Makino, T.; Kanakubo, M.; Buchner, R. (2015) J. Chem. Eng. Data 60(8), 2400-2411.",,,,,,,,,,,,,,,,
60,1-butyl-3-methylimidazolium ,CCCCN1C=C[N+](=C1)C,bis(perfluoroethylsulfonyl)imide,C(C(F)(F)S(=O)(=O)[N-]S(=O)(=O)C(C(F)(F)F)(F)F)(F)(F)F,313.15,101,1497.5,"Nazet, A.; Sokolov, S.; Sonnleitner, T.; Makino, T.; Kanakubo, M.; Buchner, R. (2015) J. Chem. Eng. Data 60(8), 2400-2411.",,,,,,,,,,,,,,,,
61,1-butyl-3-methylimidazolium ,CCCCN1C=C[N+](=C1)C,bis(perfluoroethylsulfonyl)imide,C(C(F)(F)S(=O)(=O)[N-]S(=O)(=O)C(C(F)(F)F)(F)F)(F)(F)F,323.15,101,1487.1,"Nazet, A.; Sokolov, S.; Sonnleitner, T.; Makino, T.; Kanakubo, M.; Buchner, R. (2015) J. Chem. Eng. Data 60(8), 2400-2411.",,,,,,,,,,,,,,,,
62,1-butyl-3-methylimidazolium ,CCCCN1C=C[N+](=C1)C,bis(perfluoroethylsulfonyl)imide,C(C(F)(F)S(=O)(=O)[N-]S(=O)(=O)C(C(F)(F)F)(F)F)(F)(F)F,333.15,101,1476.7,"Nazet, A.; Sokolov, S.; Sonnleitner, T.; Makino, T.; Kanakubo, M.; Buchner, R. (2015) J. Chem. Eng. Data 60(8), 2400-2411.",,,,,,,,,,,,,,,,
63,1-butyl-3-methylimidazolium ,CCCCN1C=C[N+](=C1)C,bis(perfluoroethylsulfonyl)imide,C(C(F)(F)S(=O)(=O)[N-]S(=O)(=O)C(C(F)(F)F)(F)F)(F)(F)F,343.15,101,1466.5,"Nazet, A.; Sokolov, S.; Sonnleitner, T.; Makino, T.; Kanakubo, M.; Buchner, R. (2015) J. Chem. Eng. Data 60(8), 2400-2411.",,,,,,,,,,,,,,,,
64,1-butyl-3-methylimidazolium ,CCCCN1C=C[N+](=C1)C,bis(perfluoroethylsulfonyl)imide,C(C(F)(F)S(=O)(=O)[N-]S(=O)(=O)C(C(F)(F)F)(F)F)(F)(F)F,353.15,101,1456.3,"Nazet, A.; Sokolov, S.; Sonnleitner, T.; Makino, T.; Kanakubo, M.; Buchner, R. (2015) J. Chem. Eng. Data 60(8), 2400-2411.",,,,,,,,,,,,,,,,
65,1-butyl-3-methylimidazolium ,CCCCN1C=C[N+](=C1)C,bis(perfluoroethylsulfonyl)imide,C(C(F)(F)S(=O)(=O)[N-]S(=O)(=O)C(C(F)(F)F)(F)F)(F)(F)F,363.15,101,1446.1,"Nazet, A.; Sokolov, S.; Sonnleitner, T.; Makino, T.; Kanakubo, M.; Buchner, R. (2015) J. Chem. Eng. Data 60(8), 2400-2411.",,,,,,,,,,,,,,,,
66,1-butyl-3-methylimidazolium ,CCCCN1C=C[N+](=C1)C,bis(trifluoromethylsulfonyl)imide,C(F)(F)(F)S(=O)(=O)[N-]S(=O)(=O)C(F)(F)F,288.15,101.325,1444,"Santos, D.; Santos, M.; Franceschi, E.; Dariva, C.; Barison, A.; Mattedi, S. (2016) J. Chem. Eng. Data 61(1), 348-353.",,,,,,,,,,,,,,,,
67,1-butyl-3-methylimidazolium ,CCCCN1C=C[N+](=C1)C,bis(trifluoromethylsulfonyl)imide,C(F)(F)(F)S(=O)(=O)[N-]S(=O)(=O)C(F)(F)F,293.15,101.325,1439.1,"Santos, D.; Santos, M.; Franceschi, E.; Dariva, C.; Barison, A.; Mattedi, S. (2016) J. Chem. Eng. Data 61(1), 348-353.",,,,,,,,,,,,,,,,
68,1-butyl-3-methylimidazolium ,CCCCN1C=C[N+](=C1)C,bis(trifluoromethylsulfonyl)imide,C(F)(F)(F)S(=O)(=O)[N-]S(=O)(=O)C(F)(F)F,298.15,101.325,1434.3,"Santos, D.; Santos, M.; Franceschi, E.; Dariva, C.; Barison, A.; Mattedi, S. (2016) J. Chem. Eng. Data 61(1), 348-353.",,,,,,,,,,,,,,,,
69,1-butyl-3-methylimidazolium ,CCCCN1C=C[N+](=C1)C,bis(trifluoromethylsulfonyl)imide,C(F)(F)(F)S(=O)(=O)[N-]S(=O)(=O)C(F)(F)F,303.15,101.325,1429.5,"Santos, D.; Santos, M.; Franceschi, E.; Dariva, C.; Barison, A.; Mattedi, S. (2016) J. Chem. Eng. Data 61(1), 348-353.",,,,,,,,,,,,,,,,
70,1-butyl-3-methylimidazolium ,CCCCN1C=C[N+](=C1)C,bis(trifluoromethylsulfonyl)imide,C(F)(F)(F)S(=O)(=O)[N-]S(=O)(=O)C(F)(F)F,308.15,101.325,1424.7,"Santos, D.; Santos, M.; Franceschi, E.; Dariva, C.; Barison, A.; Mattedi, S. (2016) J. Chem. Eng. Data 61(1), 348-353.",,,,,,,,,,,,,,,,
71,1-butyl-3-methylimidazolium ,CCCCN1C=C[N+](=C1)C,bis(trifluoromethylsulfonyl)imide,C(F)(F)(F)S(=O)(=O)[N-]S(=O)(=O)C(F)(F)F,313.15,101.325,1420,"Santos, D.; Santos, M.; Franceschi, E.; Dariva, C.; Barison, A.; Mattedi, S. (2016) J. Chem. Eng. Data 61(1), 348-353.",,,,,,,,,,,,,,,,
72,1-butyl-3-methylimidazolium ,CCCCN1C=C[N+](=C1)C,bis(trifluoromethylsulfonyl)imide,C(F)(F)(F)S(=O)(=O)[N-]S(=O)(=O)C(F)(F)F,318.15,101.325,1415.2,"Santos, D.; Santos, M.; Franceschi, E.; Dariva, C.; Barison, A.; Mattedi, S. (2016) J. Chem. Eng. Data 61(1), 348-353.",,,,,,,,,,,,,,,,
73,1-butyl-3-methylimidazolium ,CCCCN1C=C[N+](=C1)C,bis(trifluoromethylsulfonyl)imide,C(F)(F)(F)S(=O)(=O)[N-]S(=O)(=O)C(F)(F)F,323.15,101.325,1410.5,"Santos, D.; Santos, M.; Franceschi, E.; Dariva, C.; Barison, A.; Mattedi, S. (2016) J. Chem. Eng. Data 61(1), 348-353.",,,,,,,,,,,,,,,,
74,1-butyl-3-methylimidazolium ,CCCCN1C=C[N+](=C1)C,bis(trifluoromethylsulfonyl)imide,C(F)(F)(F)S(=O)(=O)[N-]S(=O)(=O)C(F)(F)F,328.15,101.325,1405.8,"Santos, D.; Santos, M.; Franceschi, E.; Dariva, C.; Barison, A.; Mattedi, S. (2016) J. Chem. Eng. Data 61(1), 348-353.",,,,,,,,,,,,,,,,
75,1-butyl-3-methylimidazolium ,CCCCN1C=C[N+](=C1)C,bis(trifluoromethylsulfonyl)imide,C(F)(F)(F)S(=O)(=O)[N-]S(=O)(=O)C(F)(F)F,333.15,101.325,1401.1,"Santos, D.; Santos, M.; Franceschi, E.; Dariva, C.; Barison, A.; Mattedi, S. (2016) J. Chem. Eng. Data 61(1), 348-353.",,,,,,,,,,,,,,,,
76,1-butyl-3-methylimidazolium ,CCCCN1C=C[N+](=C1)C,bis(trifluoromethylsulfonyl)imide,C(F)(F)(F)S(=O)(=O)[N-]S(=O)(=O)C(F)(F)F,338.15,101.325,1396.4,"Santos, D.; Santos, M.; Franceschi, E.; Dariva, C.; Barison, A.; Mattedi, S. (2016) J. Chem. Eng. Data 61(1), 348-353.",,,,,,,,,,,,,,,,
77,1-butyl-3-methylimidazolium ,CCCCN1C=C[N+](=C1)C,bis(trifluoromethylsulfonyl)imide,C(F)(F)(F)S(=O)(=O)[N-]S(=O)(=O)C(F)(F)F,343.15,101.325,1391.7,"Santos, D.; Santos, M.; Franceschi, E.; Dariva, C.; Barison, A.; Mattedi, S. (2016) J. Chem. Eng. Data 61(1), 348-353.",,,,,,,,,,,,,,,,
78,1-butyl-3-methylimidazolium ,CCCCN1C=C[N+](=C1)C,bis(trifluoromethylsulfonyl)imide,C(F)(F)(F)S(=O)(=O)[N-]S(=O)(=O)C(F)(F)F,348.15,101.325,1387.1,"Santos, D.; Santos, M.; Franceschi, E.; Dariva, C.; Barison, A.; Mattedi, S. (2016) J. Chem. Eng. Data 61(1), 348-353.",,,,,,,,,,,,,,,,
79,1-butyl-3-methylimidazolium ,CCCCN1C=C[N+](=C1)C,bis(trifluoromethylsulfonyl)imide,C(F)(F)(F)S(=O)(=O)[N-]S(=O)(=O)C(F)(F)F,353.15,101.325,1382.4,"Santos, D.; Santos, M.; Franceschi, E.; Dariva, C.; Barison, A.; Mattedi, S. (2016) J. Chem. Eng. Data 61(1), 348-353.",,,,,,,,,,,,,,,,
80,1-butyl-3-methylimidazolium ,CCCCN1C=C[N+](=C1)C,bromide,[Br-],298.15,101.325,1290.9,"Teodorescu, M. (2014) Ind. Eng. Chem. Res. 53, 13522-1328.",,,,,,,,,,,,,,,,
81,1-butyl-3-methylimidazolium ,CCCCN1C=C[N+](=C1)C,bromide,[Br-],308.15,101.325,1284.3 ,"Teodorescu, M. (2014) Ind. Eng. Chem. Res. 53, 13522-1328.",,,,,,,,,,,,,,,,
82,1-butyl-3-methylimidazolium ,CCCCN1C=C[N+](=C1)C,chloride,[Cl-],308.15,100,1079.4,"Martins, M. A. R.; Coutinho, J. A. P.; Pinho, S. P.; Domanska, U. (2015) J. Chem. Thermodyn. 91, 194-203.",,,,,,,,,,,,,,,,
83,1-butyl-3-methylimidazolium ,CCCCN1C=C[N+](=C1)C,chloride,[Cl-],313.15,100,1076.6,"Martins, M. A. R.; Coutinho, J. A. P.; Pinho, S. P.; Domanska, U. (2015) J. Chem. Thermodyn. 91, 194-203.",,,,,,,,,,,,,,,,
84,1-butyl-3-methylimidazolium ,CCCCN1C=C[N+](=C1)C,chloride,[Cl-],318.15,100,1073.7,"Martins, M. A. R.; Coutinho, J. A. P.; Pinho, S. P.; Domanska, U. (2015) J. Chem. Thermodyn. 91, 194-203.",,,,,,,,,,,,,,,,
85,1-butyl-3-methylimidazolium ,CCCCN1C=C[N+](=C1)C,chloride,[Cl-],323.15,100,1070.9,"Martins, M. A. R.; Coutinho, J. A. P.; Pinho, S. P.; Domanska, U. (2015) J. Chem. Thermodyn. 91, 194-203.",,,,,,,,,,,,,,,,
86,1-butyl-3-methylimidazolium ,CCCCN1C=C[N+](=C1)C,chloride,[Cl-],328.15,100,1068.1,"Martins, M. A. R.; Coutinho, J. A. P.; Pinho, S. P.; Domanska, U. (2015) J. Chem. Thermodyn. 91, 194-203.",,,,,,,,,,,,,,,,
87,1-butyl-3-methylimidazolium ,CCCCN1C=C[N+](=C1)C,chloride,[Cl-],333.15,100,1065.2,"Martins, M. A. R.; Coutinho, J. A. P.; Pinho, S. P.; Domanska, U. (2015) J. Chem. Thermodyn. 91, 194-203.",,,,,,,,,,,,,,,,
88,1-butyl-3-methylimidazolium ,CCCCN1C=C[N+](=C1)C,chloride,[Cl-],338.15,100,1062.4,"Martins, M. A. R.; Coutinho, J. A. P.; Pinho, S. P.; Domanska, U. (2015) J. Chem. Thermodyn. 91, 194-203.",,,,,,,,,,,,,,,,
89,1-butyl-3-methylimidazolium ,CCCCN1C=C[N+](=C1)C,chloride,[Cl-],343.15,100,1059.6,"Martins, M. A. R.; Coutinho, J. A. P.; Pinho, S. P.; Domanska, U. (2015) J. Chem. Thermodyn. 91, 194-203.",,,,,,,,,,,,,,,,
90,1-butyl-3-methylimidazolium ,CCCCN1C=C[N+](=C1)C,chloride,[Cl-],348.15,100,1056.9,"Martins, M. A. R.; Coutinho, J. A. P.; Pinho, S. P.; Domanska, U. (2015) J. Chem. Thermodyn. 91, 194-203.",,,,,,,,,,,,,,,,
91,1-butyl-3-methylimidazolium ,CCCCN1C=C[N+](=C1)C,chloride,[Cl-],353.15,100,1054.3,"Martins, M. A. R.; Coutinho, J. A. P.; Pinho, S. P.; Domanska, U. (2015) J. Chem. Thermodyn. 91, 194-203.",,,,,,,,,,,,,,,,
92,1-butyl-3-methylimidazolium ,CCCCN1C=C[N+](=C1)C,chloride,[Cl-],358.15,100,1051.7,"Martins, M. A. R.; Coutinho, J. A. P.; Pinho, S. P.; Domanska, U. (2015) J. Chem. Thermodyn. 91, 194-203.",,,,,,,,,,,,,,,,
93,1-butyl-3-methylimidazolium ,CCCCN1C=C[N+](=C1)C,chloride,[Cl-],363.15,100,1049,"Martins, M. A. R.; Coutinho, J. A. P.; Pinho, S. P.; Domanska, U. (2015) J. Chem. Thermodyn. 91, 194-203.",,,,,,,,,,,,,,,,
94,1-butyl-3-methylimidazolium ,CCCCN1C=C[N+](=C1)C,chloride,[Cl-],368.15,100,1046.4,"Martins, M. A. R.; Coutinho, J. A. P.; Pinho, S. P.; Domanska, U. (2015) J. Chem. Thermodyn. 91, 194-203.",,,,,,,,,,,,,,,,
95,1-butyl-3-methylimidazolium ,CCCCN1C=C[N+](=C1)C,chloride,[Cl-],373.15,100,1043.9,"Martins, M. A. R.; Coutinho, J. A. P.; Pinho, S. P.; Domanska, U. (2015) J. Chem. Thermodyn. 91, 194-203.",,,,,,,,,,,,,,,,
96,1-butyl-3-methylimidazolium ,CCCCN1C=C[N+](=C1)C,hexafluorophosphate,F[P-](F)(F)(F)(F)F,278.15,101.325,1385.4,"Salgado, J.; Regueira, T.; Lugo, L.; Vijande, J.; Fernandez, J.; Garcia, J. (2014) J. Chem. Thermodyn. 70, 101-110.",,,,,,,,,,,,,,,,
97,1-butyl-3-methylimidazolium ,CCCCN1C=C[N+](=C1)C,hexafluorophosphate,F[P-](F)(F)(F)(F)F,283.15,101.325,1381.1,"Salgado, J.; Regueira, T.; Lugo, L.; Vijande, J.; Fernandez, J.; Garcia, J. (2014) J. Chem. Thermodyn. 70, 101-110.",,,,,,,,,,,,,,,,
98,1-butyl-3-methylimidazolium ,CCCCN1C=C[N+](=C1)C,hexafluorophosphate,F[P-](F)(F)(F)(F)F,288.15,101.325,1376.7,"Salgado, J.; Regueira, T.; Lugo, L.; Vijande, J.; Fernandez, J.; Garcia, J. (2014) J. Chem. Thermodyn. 70, 101-110.",,,,,,,,,,,,,,,,
99,1-butyl-3-methylimidazolium ,CCCCN1C=C[N+](=C1)C,hexafluorophosphate,F[P-](F)(F)(F)(F)F,293.15,101.325,1372.3,"Salgado, J.; Regueira, T.; Lugo, L.; Vijande, J.; Fernandez, J.; Garcia, J. (2014) J. Chem. Thermodyn. 70, 101-110.",,,,,,,,,,,,,,,,
100,1-butyl-3-methylimidazolium ,CCCCN1C=C[N+](=C1)C,hexafluorophosphate,F[P-](F)(F)(F)(F)F,298.15,101.325,1368,"Salgado, J.; Regueira, T.; Lugo, L.; Vijande, J.; Fernandez, J.; Garcia, J. (2014) J. Chem. Thermodyn. 70, 101-110.",,,,,,,,,,,,,,,,
101,1-butyl-3-methylimidazolium ,CCCCN1C=C[N+](=C1)C,hexafluorophosphate,F[P-](F)(F)(F)(F)F,303.15,101.325,1363.8,"Salgado, J.; Regueira, T.; Lugo, L.; Vijande, J.; Fernandez, J.; Garcia, J. (2014) J. Chem. Thermodyn. 70, 101-110.",,,,,,,,,,,,,,,,
102,1-butyl-3-methylimidazolium ,CCCCN1C=C[N+](=C1)C,hexafluorophosphate,F[P-](F)(F)(F)(F)F,308.15,101.325,1359.7,"Salgado, J.; Regueira, T.; Lugo, L.; Vijande, J.; Fernandez, J.; Garcia, J. (2014) J. Chem. Thermodyn. 70, 101-110.",,,,,,,,,,,,,,,,
103,1-butyl-3-methylimidazolium ,CCCCN1C=C[N+](=C1)C,hexafluorophosphate,F[P-](F)(F)(F)(F)F,313.15,101.325,1355.6,"Salgado, J.; Regueira, T.; Lugo, L.; Vijande, J.; Fernandez, J.; Garcia, J. (2014) J. Chem. Thermodyn. 70, 101-110.",,,,,,,,,,,,,,,,
104,1-butyl-3-methylimidazolium ,CCCCN1C=C[N+](=C1)C,hexafluorophosphate,F[P-](F)(F)(F)(F)F,318.15,101.325,1351.6,"Salgado, J.; Regueira, T.; Lugo, L.; Vijande, J.; Fernandez, J.; Garcia, J. (2014) J. Chem. Thermodyn. 70, 101-110.",,,,,,,,,,,,,,,,
105,1-butyl-3-methylimidazolium ,CCCCN1C=C[N+](=C1)C,hexafluorophosphate,F[P-](F)(F)(F)(F)F,323.15,101.325,1347.5,"Salgado, J.; Regueira, T.; Lugo, L.; Vijande, J.; Fernandez, J.; Garcia, J. (2014) J. Chem. Thermodyn. 70, 101-110.",,,,,,,,,,,,,,,,
106,1-butyl-3-methylimidazolium ,CCCCN1C=C[N+](=C1)C,hexafluorophosphate,F[P-](F)(F)(F)(F)F,328.15,101.325,1343.5,"Salgado, J.; Regueira, T.; Lugo, L.; Vijande, J.; Fernandez, J.; Garcia, J. (2014) J. Chem. Thermodyn. 70, 101-110.",,,,,,,,,,,,,,,,
107,1-butyl-3-methylimidazolium ,CCCCN1C=C[N+](=C1)C,hexafluorophosphate,F[P-](F)(F)(F)(F)F,333.15,101.325,1339.4,"Salgado, J.; Regueira, T.; Lugo, L.; Vijande, J.; Fernandez, J.; Garcia, J. (2014) J. Chem. Thermodyn. 70, 101-110.",,,,,,,,,,,,,,,,
108,1-butyl-3-methylimidazolium ,CCCCN1C=C[N+](=C1)C,hexafluorophosphate,F[P-](F)(F)(F)(F)F,338.15,101.325,1335.4,"Salgado, J.; Regueira, T.; Lugo, L.; Vijande, J.; Fernandez, J.; Garcia, J. (2014) J. Chem. Thermodyn. 70, 101-110.",,,,,,,,,,,,,,,,
109,1-butyl-3-methylimidazolium ,CCCCN1C=C[N+](=C1)C,hexafluorophosphate,F[P-](F)(F)(F)(F)F,343.15,101.325,1331.3,"Salgado, J.; Regueira, T.; Lugo, L.; Vijande, J.; Fernandez, J.; Garcia, J. (2014) J. Chem. Thermodyn. 70, 101-110.",,,,,,,,,,,,,,,,
110,1-butyl-3-methylimidazolium ,CCCCN1C=C[N+](=C1)C,hexafluorophosphate,F[P-](F)(F)(F)(F)F,348.15,101.325,1327.3,"Salgado, J.; Regueira, T.; Lugo, L.; Vijande, J.; Fernandez, J.; Garcia, J. (2014) J. Chem. Thermodyn. 70, 101-110.",,,,,,,,,,,,,,,,
111,1-butyl-3-methylimidazolium ,CCCCN1C=C[N+](=C1)C,hexafluorophosphate,F[P-](F)(F)(F)(F)F,353.15,101.325,1323.2,"Salgado, J.; Regueira, T.; Lugo, L.; Vijande, J.; Fernandez, J.; Garcia, J. (2014) J. Chem. Thermodyn. 70, 101-110.",,,,,,,,,,,,,,,,
112,1-butyl-3-methylimidazolium ,CCCCN1C=C[N+](=C1)C,hexafluorophosphate,F[P-](F)(F)(F)(F)F,358.15,101.325,1319.1,"Salgado, J.; Regueira, T.; Lugo, L.; Vijande, J.; Fernandez, J.; Garcia, J. (2014) J. Chem. Thermodyn. 70, 101-110.",,,,,,,,,,,,,,,,
113,1-butyl-3-methylimidazolium ,CCCCN1C=C[N+](=C1)C,hexafluorophosphate,F[P-](F)(F)(F)(F)F,363.15,101.325,1314.9,"Salgado, J.; Regueira, T.; Lugo, L.; Vijande, J.; Fernandez, J.; Garcia, J. (2014) J. Chem. Thermodyn. 70, 101-110.",,,,,,,,,,,,,,,,
114,1-butyl-3-methylimidazolium ,CCCCN1C=C[N+](=C1)C,hexafluorophosphate,F[P-](F)(F)(F)(F)F,368.15,101.325,1310.8,"Salgado, J.; Regueira, T.; Lugo, L.; Vijande, J.; Fernandez, J.; Garcia, J. (2014) J. Chem. Thermodyn. 70, 101-110.",,,,,,,,,,,,,,,,
115,1-butyl-3-methylimidazolium ,CCCCN1C=C[N+](=C1)C,hexafluorophosphate,F[P-](F)(F)(F)(F)F,373.15,101.325,1307,"Salgado, J.; Regueira, T.; Lugo, L.; Vijande, J.; Fernandez, J.; Garcia, J. (2014) J. Chem. Thermodyn. 70, 101-110.",,,,,,,,,,,,,,,,
116,1-butyl-3-methylimidazolium ,CCCCN1C=C[N+](=C1)C,hydrogen sulfate,OS(=O)(=O)[O-],303,101.325,1275.9,"Yoo, B.; Afzal, A.; Prausnitz, J. M. (2013) J. Chem. Thermodyn. 57(1), 178-181.",,,,,,,,,,,,,,,,
117,1-butyl-3-methylimidazolium ,CCCCN1C=C[N+](=C1)C,hydrogen sulfate,OS(=O)(=O)[O-],308,101.325,1272.5,"Yoo, B.; Afzal, A.; Prausnitz, J. M. (2013) J. Chem. Thermodyn. 57(1), 178-181.",,,,,,,,,,,,,,,,
118,1-butyl-3-methylimidazolium ,CCCCN1C=C[N+](=C1)C,hydrogen sulfate,OS(=O)(=O)[O-],313,101.325,1269,"Yoo, B.; Afzal, A.; Prausnitz, J. M. (2013) J. Chem. Thermodyn. 57(1), 178-181.",,,,,,,,,,,,,,,,
119,1-butyl-3-methylimidazolium ,CCCCN1C=C[N+](=C1)C,hydrogen sulfate,OS(=O)(=O)[O-],318,101.325,1266.4,"Yoo, B.; Afzal, A.; Prausnitz, J. M. (2013) J. Chem. Thermodyn. 57(1), 178-181.",,,,,,,,,,,,,,,,
120,1-butyl-3-methylimidazolium ,CCCCN1C=C[N+](=C1)C,hydrogen sulfate,OS(=O)(=O)[O-],323,101.325,1263.4,"Yoo, B.; Afzal, A.; Prausnitz, J. M. (2013) J. Chem. Thermodyn. 57(1), 178-181.",,,,,,,,,,,,,,,,
121,1-butyl-3-methylimidazolium ,CCCCN1C=C[N+](=C1)C,hydrogen sulfate,OS(=O)(=O)[O-],328,101.325,1260.4,"Yoo, B.; Afzal, A.; Prausnitz, J. M. (2013) J. Chem. Thermodyn. 57(1), 178-181.",,,,,,,,,,,,,,,,
122,1-butyl-3-methylimidazolium ,CCCCN1C=C[N+](=C1)C,hydrogen sulfate,OS(=O)(=O)[O-],333,101.325,1257.4,"Yoo, B.; Afzal, A.; Prausnitz, J. M. (2013) J. Chem. Thermodyn. 57(1), 178-181.",,,,,,,,,,,,,,,,
123,1-butyl-3-methylimidazolium ,CCCCN1C=C[N+](=C1)C,hydrogen sulfate,OS(=O)(=O)[O-],338,101.325,1254.5,"Yoo, B.; Afzal, A.; Prausnitz, J. M. (2013) J. Chem. Thermodyn. 57(1), 178-181.",,,,,,,,,,,,,,,,
124,1-butyl-3-methylimidazolium ,CCCCN1C=C[N+](=C1)C,hydrogen sulfate,OS(=O)(=O)[O-],343,101.325,1251.5,"Yoo, B.; Afzal, A.; Prausnitz, J. M. (2013) J. Chem. Thermodyn. 57(1), 178-181.",,,,,,,,,,,,,,,,
125,1-butyl-3-methylimidazolium ,CCCCN1C=C[N+](=C1)C,hydrogen sulfate,OS(=O)(=O)[O-],348,101.325,1248.6,"Yoo, B.; Afzal, A.; Prausnitz, J. M. (2013) J. Chem. Thermodyn. 57(1), 178-181.",,,,,,,,,,,,,,,,
126,1-butyl-3-methylimidazolium ,CCCCN1C=C[N+](=C1)C,hydrogen sulfate,OS(=O)(=O)[O-],353,101.325,1245.7,"Yoo, B.; Afzal, A.; Prausnitz, J. M. (2013) J. Chem. Thermodyn. 57(1), 178-181.",,,,,,,,,,,,,,,,
127,1-butyl-3-methylimidazolium ,CCCCN1C=C[N+](=C1)C,hydrogen sulfate,OS(=O)(=O)[O-],358,101.325,1242.8,"Yoo, B.; Afzal, A.; Prausnitz, J. M. (2013) J. Chem. Thermodyn. 57(1), 178-181.",,,,,,,,,,,,,,,,
128,1-butyl-3-methylimidazolium ,CCCCN1C=C[N+](=C1)C,hydrogen sulfate,OS(=O)(=O)[O-],363,101.325,1240,"Yoo, B.; Afzal, A.; Prausnitz, J. M. (2013) J. Chem. Thermodyn. 57(1), 178-181.",,,,,,,,,,,,,,,,
129,1-butyl-3-methylimidazolium ,CCCCN1C=C[N+](=C1)C,iodide,[I-],282.94,101.325,1496.03,"Souckova, M.; Klomfar, J.; Patek, J. (2015) J. Chem. Thermodyn. 83, 52-60.",,,,,,,,,,,,,,,,
130,1-butyl-3-methylimidazolium ,CCCCN1C=C[N+](=C1)C,iodide,[I-],288.09,101.325,1492.12,"Souckova, M.; Klomfar, J.; Patek, J. (2015) J. Chem. Thermodyn. 83, 52-60.",,,,,,,,,,,,,,,,
131,1-butyl-3-methylimidazolium ,CCCCN1C=C[N+](=C1)C,iodide,[I-],293.41,101.325,1486.71,"Souckova, M.; Klomfar, J.; Patek, J. (2015) J. Chem. Thermodyn. 83, 52-60.",,,,,,,,,,,,,,,,
132,1-butyl-3-methylimidazolium ,CCCCN1C=C[N+](=C1)C,iodide,[I-],298.27,101.325,1483.31,"Souckova, M.; Klomfar, J.; Patek, J. (2015) J. Chem. Thermodyn. 83, 52-60.",,,,,,,,,,,,,,,,
133,1-butyl-3-methylimidazolium ,CCCCN1C=C[N+](=C1)C,iodide,[I-],303.16,101.325,1479.37,"Souckova, M.; Klomfar, J.; Patek, J. (2015) J. Chem. Thermodyn. 83, 52-60.",,,,,,,,,,,,,,,,
134,1-butyl-3-methylimidazolium ,CCCCN1C=C[N+](=C1)C,iodide,[I-],308.14,101.325,1475.89,"Souckova, M.; Klomfar, J.; Patek, J. (2015) J. Chem. Thermodyn. 83, 52-60.",,,,,,,,,,,,,,,,
135,1-butyl-3-methylimidazolium ,CCCCN1C=C[N+](=C1)C,iodide,[I-],313.28,101.325,1472.42,"Souckova, M.; Klomfar, J.; Patek, J. (2015) J. Chem. Thermodyn. 83, 52-60.",,,,,,,,,,,,,,,,
136,1-butyl-3-methylimidazolium ,CCCCN1C=C[N+](=C1)C,iodide,[I-],318.04,101.325,1467.31,"Souckova, M.; Klomfar, J.; Patek, J. (2015) J. Chem. Thermodyn. 83, 52-60.",,,,,,,,,,,,,,,,
137,1-butyl-3-methylimidazolium ,CCCCN1C=C[N+](=C1)C,iodide,[I-],323.28,101.325,1463.53,"Souckova, M.; Klomfar, J.; Patek, J. (2015) J. Chem. Thermodyn. 83, 52-60.",,,,,,,,,,,,,,,,
138,1-butyl-3-methylimidazolium ,CCCCN1C=C[N+](=C1)C,iodide,[I-],328.27,101.325,1463.53,"Souckova, M.; Klomfar, J.; Patek, J. (2015) J. Chem. Thermodyn. 83, 52-60.",,,,,,,,,,,,,,,,
139,1-butyl-3-methylimidazolium ,CCCCN1C=C[N+](=C1)C,iodide,[I-],333.12,101.325,1463.53,"Souckova, M.; Klomfar, J.; Patek, J. (2015) J. Chem. Thermodyn. 83, 52-60.",,,,,,,,,,,,,,,,
140,1-butyl-3-methylimidazolium ,CCCCN1C=C[N+](=C1)C,iodide,[I-],338.2,101.325,1463.53,"Souckova, M.; Klomfar, J.; Patek, J. (2015) J. Chem. Thermodyn. 83, 52-60.",,,,,,,,,,,,,,,,
141,1-butyl-3-methylimidazolium ,CCCCN1C=C[N+](=C1)C,iodide,[I-],343.68,101.325,1463.53,"Souckova, M.; Klomfar, J.; Patek, J. (2015) J. Chem. Thermodyn. 83, 52-60.",,,,,,,,,,,,,,,,
142,1-butyl-3-methylimidazolium ,CCCCN1C=C[N+](=C1)C,iodide,[I-],348.59,101.325,1463.53,"Souckova, M.; Klomfar, J.; Patek, J. (2015) J. Chem. Thermodyn. 83, 52-60.",,,,,,,,,,,,,,,,
143,1-butyl-3-methylimidazolium ,CCCCN1C=C[N+](=C1)C,iodide,[I-],353.09,101.325,1463.53,"Souckova, M.; Klomfar, J.; Patek, J. (2015) J. Chem. Thermodyn. 83, 52-60.",,,,,,,,,,,,,,,,
144,1-butyl-3-methylimidazolium ,CCCCN1C=C[N+](=C1)C,iodide,[I-],358.64,101.325,1463.53,"Souckova, M.; Klomfar, J.; Patek, J. (2015) J. Chem. Thermodyn. 83, 52-60.",,,,,,,,,,,,,,,,
145,1-butyl-3-methylimidazolium ,CCCCN1C=C[N+](=C1)C,iodide,[I-],364.72,101.325,1463.53,"Souckova, M.; Klomfar, J.; Patek, J. (2015) J. Chem. Thermodyn. 83, 52-60.",,,,,,,,,,,,,,,,
146,1-butyl-3-methylimidazolium ,CCCCN1C=C[N+](=C1)C,methylsulfate,COS(=O)(=O)[O-],293.16,101.325,1212.2,"Mac Dowell, N.; Llovell, F.; Sun, N.; Hallett, J. P.; George, A.; Hunt, P. A.; Welton, T.; Simmons, B. A.; Vega, L. F. (2014) J. Phys. Chem. B 118, 6206-6221.",,,,,,,,,,,,,,,,
147,1-butyl-3-methylimidazolium ,CCCCN1C=C[N+](=C1)C,methylsulfate,COS(=O)(=O)[O-],298.14,101.325,1208.8,"Mac Dowell, N.; Llovell, F.; Sun, N.; Hallett, J. P.; George, A.; Hunt, P. A.; Welton, T.; Simmons, B. A.; Vega, L. F. (2014) J. Phys. Chem. B 118, 6206-6221.",,,,,,,,,,,,,,,,
148,1-butyl-3-methylimidazolium ,CCCCN1C=C[N+](=C1)C,methylsulfate,COS(=O)(=O)[O-],303.14,101.325,1205.5,"Mac Dowell, N.; Llovell, F.; Sun, N.; Hallett, J. P.; George, A.; Hunt, P. A.; Welton, T.; Simmons, B. A.; Vega, L. F. (2014) J. Phys. Chem. B 118, 6206-6221.",,,,,,,,,,,,,,,,
149,1-butyl-3-methylimidazolium ,CCCCN1C=C[N+](=C1)C,methylsulfate,COS(=O)(=O)[O-],308.14,101.325,1202.2,"Mac Dowell, N.; Llovell, F.; Sun, N.; Hallett, J. P.; George, A.; Hunt, P. A.; Welton, T.; Simmons, B. A.; Vega, L. F. (2014) J. Phys. Chem. B 118, 6206-6221.",,,,,,,,,,,,,,,,
150,1-butyl-3-methylimidazolium ,CCCCN1C=C[N+](=C1)C,methylsulfate,COS(=O)(=O)[O-],313.14,101.325,1198.9,"Mac Dowell, N.; Llovell, F.; Sun, N.; Hallett, J. P.; George, A.; Hunt, P. A.; Welton, T.; Simmons, B. A.; Vega, L. F. (2014) J. Phys. Chem. B 118, 6206-6221.",,,,,,,,,,,,,,,,
151,1-butyl-3-methylimidazolium ,CCCCN1C=C[N+](=C1)C,methylsulfate,COS(=O)(=O)[O-],318.14,101.325,1195.6,"Mac Dowell, N.; Llovell, F.; Sun, N.; Hallett, J. P.; George, A.; Hunt, P. A.; Welton, T.; Simmons, B. A.; Vega, L. F. (2014) J. Phys. Chem. B 118, 6206-6221.",,,,,,,,,,,,,,,,
152,1-butyl-3-methylimidazolium ,CCCCN1C=C[N+](=C1)C,methylsulfate,COS(=O)(=O)[O-],323.14,101.325,1192.3,"Mac Dowell, N.; Llovell, F.; Sun, N.; Hallett, J. P.; George, A.; Hunt, P. A.; Welton, T.; Simmons, B. A.; Vega, L. F. (2014) J. Phys. Chem. B 118, 6206-6221.",,,,,,,,,,,,,,,,
153,1-butyl-3-methylimidazolium ,CCCCN1C=C[N+](=C1)C,methylsulfate,COS(=O)(=O)[O-],328.14,101.325,1189,"Mac Dowell, N.; Llovell, F.; Sun, N.; Hallett, J. P.; George, A.; Hunt, P. A.; Welton, T.; Simmons, B. A.; Vega, L. F. (2014) J. Phys. Chem. B 118, 6206-6221.",,,,,,,,,,,,,,,,
154,1-butyl-3-methylimidazolium ,CCCCN1C=C[N+](=C1)C,methylsulfate,COS(=O)(=O)[O-],333.14,101.325,1185.7,"Mac Dowell, N.; Llovell, F.; Sun, N.; Hallett, J. P.; George, A.; Hunt, P. A.; Welton, T.; Simmons, B. A.; Vega, L. F. (2014) J. Phys. Chem. B 118, 6206-6221.",,,,,,,,,,,,,,,,
155,1-butyl-3-methylimidazolium ,CCCCN1C=C[N+](=C1)C,methylsulfate,COS(=O)(=O)[O-],338.14,101.325,1182.5,"Mac Dowell, N.; Llovell, F.; Sun, N.; Hallett, J. P.; George, A.; Hunt, P. A.; Welton, T.; Simmons, B. A.; Vega, L. F. (2014) J. Phys. Chem. B 118, 6206-6221.",,,,,,,,,,,,,,,,
156,1-butyl-3-methylimidazolium ,CCCCN1C=C[N+](=C1)C,methylsulfate,COS(=O)(=O)[O-],343.14,101.325,1179.3,"Mac Dowell, N.; Llovell, F.; Sun, N.; Hallett, J. P.; George, A.; Hunt, P. A.; Welton, T.; Simmons, B. A.; Vega, L. F. (2014) J. Phys. Chem. B 118, 6206-6221.",,,,,,,,,,,,,,,,
157,1-butyl-3-methylimidazolium ,CCCCN1C=C[N+](=C1)C,methylsulfate,COS(=O)(=O)[O-],348.14,101.325,1176.1,"Mac Dowell, N.; Llovell, F.; Sun, N.; Hallett, J. P.; George, A.; Hunt, P. A.; Welton, T.; Simmons, B. A.; Vega, L. F. (2014) J. Phys. Chem. B 118, 6206-6221.",,,,,,,,,,,,,,,,
158,1-butyl-3-methylimidazolium ,CCCCN1C=C[N+](=C1)C,methylsulfate,COS(=O)(=O)[O-],353.14,101.325,1172.9,"Mac Dowell, N.; Llovell, F.; Sun, N.; Hallett, J. P.; George, A.; Hunt, P. A.; Welton, T.; Simmons, B. A.; Vega, L. F. (2014) J. Phys. Chem. B 118, 6206-6221.",,,,,,,,,,,,,,,,
159,1-butyl-3-methylimidazolium ,CCCCN1C=C[N+](=C1)C,methylsulfate,COS(=O)(=O)[O-],358.14,101.325,1169.7,"Mac Dowell, N.; Llovell, F.; Sun, N.; Hallett, J. P.; George, A.; Hunt, P. A.; Welton, T.; Simmons, B. A.; Vega, L. F. (2014) J. Phys. Chem. B 118, 6206-6221.",,,,,,,,,,,,,,,,
160,1-butyl-3-methylimidazolium ,CCCCN1C=C[N+](=C1)C,tetrafluoroborate,[B-](F)(F)(F)F,278.15,101.325,1216.5,"Neves, C. M. S. S.; Kurnia, K. A.; Coutinho, J. A. P.; Marrucho, I. M.; Lopes, J. N. C.; Freire, M. G.; Rebelo, L. P. N. (2013) J. Phys. Chem. B 117, 10271-10283.",,,,,,,,,,,,,,,,
161,1-butyl-3-methylimidazolium ,CCCCN1C=C[N+](=C1)C,tetrafluoroborate,[B-](F)(F)(F)F,283.15,101.325,1212.7,"Neves, C. M. S. S.; Kurnia, K. A.; Coutinho, J. A. P.; Marrucho, I. M.; Lopes, J. N. C.; Freire, M. G.; Rebelo, L. P. N. (2013) J. Phys. Chem. B 117, 10271-10283.",,,,,,,,,,,,,,,,
162,1-butyl-3-methylimidazolium ,CCCCN1C=C[N+](=C1)C,tetrafluoroborate,[B-](F)(F)(F)F,288.15,101.325,1209,"Neves, C. M. S. S.; Kurnia, K. A.; Coutinho, J. A. P.; Marrucho, I. M.; Lopes, J. N. C.; Freire, M. G.; Rebelo, L. P. N. (2013) J. Phys. Chem. B 117, 10271-10283.",,,,,,,,,,,,,,,,
163,1-butyl-3-methylimidazolium ,CCCCN1C=C[N+](=C1)C,tetrafluoroborate,[B-](F)(F)(F)F,293.15,101.325,1205.3,"Neves, C. M. S. S.; Kurnia, K. A.; Coutinho, J. A. P.; Marrucho, I. M.; Lopes, J. N. C.; Freire, M. G.; Rebelo, L. P. N. (2013) J. Phys. Chem. B 117, 10271-10283.",,,,,,,,,,,,,,,,
164,1-butyl-3-methylimidazolium ,CCCCN1C=C[N+](=C1)C,tetrafluoroborate,[B-](F)(F)(F)F,298.15,101.325,1201.7,"Neves, C. M. S. S.; Kurnia, K. A.; Coutinho, J. A. P.; Marrucho, I. M.; Lopes, J. N. C.; Freire, M. G.; Rebelo, L. P. N. (2013) J. Phys. Chem. B 117, 10271-10283.",,,,,,,,,,,,,,,,
